Repository: Joshuac2/AE-461-Final-Engineering-Report

*The following repository contains the necessary .tex files to compile our group's AE 461 Full Engineering Report for Spring 2020.  There is a "\Pictures\" folder which is further broken into its respective sections to separate photos and diagrams by section.  The "\Sections\" folder provides a directory path for .tex files.  Edits should ONLY be made to individual .tex files within these directories.  Modifying .tex files outside of this directory could result in a failure to compile.*

# Tasks per member:

## Nick:
- Abstract
- Experiment 6: Problems 1-4

## Kevin:
- Experiment 1: Problems 2,3,4,5
- Conclusions

## Josh:
- Introduction
- Apparatus (*DONE*)
- Procedure
- Experiment 1: Problem 1,6,7,8

## Edward:
- Experimental Uncertainty
- Experiment 6: Problems 5-8

## Viraj:
- Theory and Analysis
- Experiment 1: Problems 9-12

# Remaining Tasks
- Finish Paper

File: Sections/Experiment 1/1prob1.tex
% Tabulate all data, experimental and calculated, and include them in your report (combined with lab assignment #6)
\subsubsection{Polymer Matrix Composite Specimen Dimensions Before/After Cure}
\begin{table}[!h]
    \centering
    \caption{Before Curing}
    \begin{tabular}{|l||c|c|c|c|}\toprule
        Specimen & Length \textit{(mm)} & Width \textit{(mm)} & Thickness \textit{(mm)} & Weight \textit{(g)} \\ \midrule
        \textbf{(a)}: $[90\degree]_{16\text{T}}$ & 174.1 & 25.4 & 2.635 & 17.15 \\\hline
        \textbf{(b)}: $[\pm45\degree_4]_{2\text{S}}$ & 172.4 & 25.4 & 3.299 & 21.17 \\\hline
        \textbf{(c)}: $[0\degree]_{8\text{T}}$ & 168.9 & 25.4 & 1.931 & 12.21 \\\bottomrule
    \end{tabular}
    \label{tab:beforedimensions}
\end{table}
\begin{table}[!h]
    \centering
    \caption{After Curing}
    \begin{tabular}{|l||c|c|c|c|}\toprule
        Specimen & Length \textit{(mm)} & Width \textit{(mm)} & Thickness \textit{(mm)} & Weight \textit{(g)} \\ \midrule
        \textbf{(a)}: $[90\degree]_{16\text{T}}$ & 174.1 & 22.70 & 2.213 & 13.72 \\\hline
        \textbf{(b)}: $[\pm45\degree_4]_{2\text{S}}$ & 172.4 & 24.74 & 2.535 & 16.94 \\\hline
        \textbf{(c)}: $[0\degree]_{8\text{T}}$ & 168.9 & 23.74 & 1.549 & 9.766 \\\bottomrule
    \end{tabular}
    \label{tab:afterdimensions}
\end{table}

\subsubsection{Load Cell Data}
% Load cell data is massive (526x1), considering not including this part

\subsubsection{Extensometer Strain Data}


\subsubsection{Digital Image Correlation (DIC) Strain Data}

File: Sections/Experiment 1/1prob12.tex
% When does compaction of the composite laminate take place during the cure cycle? (Hint: When does the platen height change dramatically during the cure cycle?)

Compaction of the composite takes place during the initial temperature rise of the single-step cure cycle. The pressure applied is constant throughout the curing process. As the temperature increases, the resin viscosity decreases, allowing the platen to compact the laminate. After enough exposure to the high temperature, the resin viscosity lowers and the laminate begins to set. The setting is complete after the cure cycle has ended.

File: Sections/Experiment 1/1prob6.tex
% Comment on the quality of the manufactured specimens.  (Where there any problems during lay-up or cure which may impact the mechanical performance?)
\tab In an ordinary semester, without the Covid-19 quarantine situation, the specimen would be removed from their molds after curing and the condition observed.  Due to state-wide shutdown, it was not possible for students to physically retrieve the specimen and observe its condition.  According to an email from Professor Ioannis Chasiotis, dated May 8, 2020, the thickness of the specimen decreased.  With this observation, the only inference possible without physical observation is that the platens have sunk deeper into the mold following the curing process.
